Repository: ellagale/doenut

# Design of Experiments Numerical Utility Toolkit DoENUT 

Package to conveniently combine all necessary functions required to do Design of Experiments.

Code for a forthcoming paper:
"DoENUT: Design of Experiments Numerical Utility Toolbox, for use in research and teaching," Ella M. Gale

Also has tutorials and examples

## About

A python module to do DoE from start to
finish for the main methodologies used by chemists and thus
explain the methods of DoE to the interested chemist.

Design of experiments[1] (DoE) is a technique widely used in industry
to optimise processes, formulations and materials or to
quickly explore chemical space. The standard approach to scientific
research is the *one variable at a time* (OVAT), where a single variable
is changed and the effect measured, or the related ‘trail and error’
approach where an experimentor does repeated OVAT experiments to
understand a process. DoE changes more than one variable at a time, and
uses regression to fit simple models to the data, which shows up where
there is interaction between factors, which can improve (synergistic) or
reduce (antagonistic) outcomes. DoE is commonly used to optimise a
process. The DoE method is:

1.  identify all possible factors that could affect an
    experiment/process deciding which ones to investigate

2.  setting up a series of experiments to fully explore the variable
    landscape by changing more than one variable at a time

3.  including repeat experiments to get a measure of the variance in the
    data

4.  using multi-variate linear regression to fit models to the data

5.  using leave one out approaches to test the predictability of the
    models

6.  using cost terms (often associated with the number of terms in the
    model

7.  choosing the best model using predictability and cost

8.  using the model to predict which area of variable space to explore
    next to continue to optimise.

There are several software programs to make this easy (e.g. Modde,SAS etc). For example, in optimsing a new recipie for Pringles (a
type of potatoe based chip) that reduced the amount of potato flour by
including rice, corn and wheat flour, Kelloggs performed a DoE with the
constraints that the potato flour content must be at least 40% and that
the water content must be 40%, but the amount of other flours were
varied simultaneously. DoE experimentation tends to give some
understanding as to what is important in a system, and has the advantage
over OVAT that you know exactly how many experiments you will need to do
a priori. Giving the requirement for several experiments, DoE approaches
go very well with automated synthesis machines (like ChemSpeed etc),
allowing for easy gathering of data.

[1] Also called ‘experimental design’ and ‘statistical experimental
design’

File: docs/data/solar_cells_1.csv
experiment #,donor percentage,total concentration,spin speed,additive,PCE,std of PCE (%),number of devices
,% (wt),mg/mL,rpm,vol %,%,,
1-1,10,20,3000,2,0.05,5,14
1-2,10,25,1000,8,3.24,11,10
1-3,10,10,600,0,0.016,16,14
1-4,10,15,2000,12,0.0004,4,10
1-5,25,20,600,12,7.14,13,8
1-6,25,15,1000,2,3.22,32,8
1-7,25,10,3000,8,0.00033,7,14
1-8,25,25,2000,0,7.21,17,11
1-9,40,10,1000,12,1.85,5,3
1-10,40,20,2000,8,6.16,28,12
1-11,40,25,600,2,3.9,8,11
1-12,40,15,3000,0,2.27,35,9
1-13,55,10,2000,2,1.16,4,3
1-14,55,15,600,8,3.18,12,10
1-15,55,20,1000,0,3.89,10,13
1-16,55,25,3000,12,n/a,n/a,n/a
